Repository: ECSHackWeek/ECSHackWeek_Dallas

# ECSHackWeek_Seattle
Materials for the 2018 ECS Hack Week in Seattle

File: tutorials/data/eis/NCA_2_Pristine_15C.txt
Index,Frequency (Hz),Z' (Ω),-Z'' (Ω),Z (Ω),-Phase (°),Time (s)
1,1000000,1.23726071429281,-1.22197477487002,1.73897568285212,-44.6438695929044,18.9465679521645
2,794330,0.918697008069089,-1.14427690280655,1.46743784295337,-51.2403259108651,22.277394943755
3,630960,0.691402131067763,-1.01340466724572,1.22679498142128,-55.6959744656623,25.6046519353545
4,501190,0.517098422698042,-0.87620548969289,1.01741183348964,-59.4527413837995,28.9606689268813
5,398110,0.39121027914187,-0.743674914929988,0.840296293935885,-62.2533804934441,33.5984079151722
6,316230,0.300996757497833,-0.621400159864978,0.690461589593824,-64.1551602405138,38.0271969039906
7,251190,0.236353883823247,-0.514417322416418,0.566116896056292,-65.3231387674527,41.1428868961242
8,199530,0.193041294714217,-0.42418987736616,0.466049346662839,-65.5305594994041,42.8753458917502
9,158490,0.160868884379309,-0.348679814899165,0.384000535519886,-65.2330232482009,44.6986048871469
10,125890,0.137440727214035,-0.285878715961748,0.317201188107895,-64.3233411120716,46.4461808827347
11,100000,0.120108991110413,-0.233742026374296,0.262795556733982,-62.8035085426363,49.6667708746035
12,79433,0.107467376327961,-0.190798287329589,0.218982244537588,-60.6095586873345,51.2955108704913
13,63096,0.098135236274818,-0.155427356334048,0.183815635068689,-57.7321063800084,53.153214865801
14,50119,0.091156754010762,-0.12628616382599,0.155748993498075,-54.1772344788487,54.9791778611909
15,39811,0.0859995426618671,-0.102468681296069,0.133775005081688,-49.9940581788813,56.7996178565948
16,31623,0.0821695271196518,-0.0830922102516284,0.116859516478411,-45.3198883228214,58.6207258519969
17,25119,0.0792647658651088,-0.0672997688930352,0.103981546443138,-40.3329299245031,60.3713148475771
18,19953,0.076622317117089,-0.0541856341084532,0.0938459504940246,-35.2671184907654,62.2042208429494
19,15849,0.074864903398533,-0.0436719381315165,0.0866717482287895,-30.2568622742783,63.9363328385763
20,12589,0.0735073076342473,-0.0350302331396626,0.0814275230462955,-25.480341176869,65.7263698340569
21,10000,0.0727045530446699,-0.0279410331335017,0.0778887242544943,-21.0222301798978,68.8719348261151
22,7943.3,0.0720179115851793,-0.022050404932773,0.075317992185068,-17.0235119242168,70.5181698219587
23,6309.6,0.0716416609110491,-0.0172037839837264,0.0736783398391444,-13.5031327252444,72.2852048174974
24,5011.9,0.0711050127034802,-0.0131426352728827,0.072309416354152,-10.4720303643259,74.0102398131421
25,3981.1,0.0711292692454203,-0.00987557946719404,0.0718115590500607,-7.90440802968284,75.7154518088369
26,3162.3,0.0712412099706371,-0.00716359651259837,0.071600468665196,-5.74202527478867,77.4291298045102
27,2511.9,0.071423217188076,-0.00491122156838364,0.0715918714016391,-3.93359520422466,79.2006038000377
28,1995.3,0.0717297742230696,-0.00304520803536945,0.0717943855887855,-2.4309690228941,80.9129637957144
29,1584.9,0.0720977270054277,-0.00149069899679491,0.0721131362710583,-1.18448384792325,82.5888307914832
30,1258.9,0.0725492278527664,-0.000184830963407337,0.0725494632958622,-0.145970005860271,84.3254147870988
31,1000,0.0733214382691629,0.000959629287919831,0.0733277178032216,0.749843023976289,86.0556817827303
32,794.33,0.0739020455862619,0.00190398988511334,0.0739265684264902,1.47582460602863,87.8771247781316
33,630.96,0.0745645281693245,0.00272384047904952,0.0746142624976572,2.09208323740579,89.5933327737986
34,501.19,0.0749005825609981,0.00342240895790152,0.0749787313246365,2.61617849086223,91.3681867693175
35,398.11,0.0756437864512863,0.0040636972721299,0.0757528617558922,3.07505898232954,93.096092764955
36,316.23,0.0764716735242387,0.00464206216113244,0.076612437584935,3.47376473294341,94.8415347605481
37,251.19,0.0772914090181275,0.00516457507588169,0.077463764068898,3.82279401127262,96.6034597560997
38,199.53,0.0782938709803016,0.00564848418839264,0.0784973605078963,4.12643490656256,98.3620637516597
39,158.49,0.0792279116516729,0.00607743336107198,0.0794606643625861,4.38646809639619,100.124275747211
40,125.89,0.0802453109669763,0.00646738901878316,0.0805055094568503,4.60780674572393,101.919243742679
41,100,0.0813472051081181,0.00683214206354668,0.0816336079325097,4.80085774591701,103.721438738129
42,79.433,0.0824074947617002,0.0071366539200656,0.0827159417650215,4.94957999298085,105.549062733514
43,63.096,0.0835373866300702,0.00742257955775801,0.083866498986622,5.0775895650734,107.412569728809
44,50.119,0.0846818574253026,0.00768613443494402,0.0850299573065359,5.18623103820964,109.485790723575
45,39.811,0.0858403169606072,0.00794088372132548,0.086206830646841,5.28525418018002,111.460920718588
46,31.623,0.0870138764081433,0.00819283429853373,0.0873987255136759,5.37885470724033,113.50412871343
47,25.119,0.0881809835458503,0.00844441354304804,0.088584389026507,5.47009513538534,115.587728708169
48,19.953,0.0893657713718356,0.0086891684793212,0.0897872081186692,5.55349793754711,117.911995702301
49,15.849,0.0906501221160311,0.00895721003258712,0.0910915816704224,5.64312303930109,120.253965696388
50,12.589,0.0918548311508519,0.00924832146629457,0.0923192366503073,5.74939875111561,122.723889690152
51,10,0.0930571911070973,0.0095745627495147,0.0935484530528817,5.87443530779018,125.434514683308
52,7.9433,0.0942300065517179,0.00998256565649046,0.0947572992007632,6.04726150570503,128.145185676465
53,6.3096,0.0953432396925021,0.0104943332936003,0.0959190512168416,6.2812035620467,130.993071669274
54,5.0119,0.0963947040936448,0.0111833506580716,0.0970412608597123,6.61765575155143,133.781842662233
55,3.9811,0.0975035022901268,0.0121115599441656,0.0982528515775592,7.08082083333545,136.652730654985
56,3.1623,0.0985518937082074,0.0133574757812758,0.0994529934829575,7.71869001015461,139.599801647544
57,2.5119,0.0996106253717461,0.0149725950101885,0.100729614753008,8.54820424040967,142.631971639889
58,1.9953,0.101255308527563,0.0171640471018353,0.102699766396648,9.62089962977283,145.718389632096
59,1.5849,0.102599525920041,0.0197891721056727,0.104490545273939,10.9170242327589,148.90138962406
60,1.2589,0.104155384275944,0.0231368322040844,0.106694222327686,12.5241899755931,152.202027615727
61,1,0.106046559897896,0.0272214198173596,0.109484604228407,14.3965993662964,155.886052606426
62,0.79433,0.108652767496675,0.0320438613566773,0.113279446217452,16.4318362034427,159.521014597248
63,0.63096,0.111685699891612,0.0378497571059916,0.117924974764728,18.7212773973434,163.406539587438
64,0.50119,0.115686590481379,0.0449099178965273,0.124097896608601,21.2163772761143,167.650048576724
65,0.39811,0.12072031593621,0.052767317712332,0.131748944960833,23.6103248889797,172.327298564915
66,0.31623,0.127586059145571,0.0616439953301077,0.141697511088077,25.7877987983177,177.514518551819
67,0.25119,0.136274634404358,0.0718571238455878,0.154059151722323,27.8025199660441,183.338828537114
68,0.19953,0.147121312644254,0.081494766383462,0.168184653229905,28.9833414843532,189.960485520396
69,0.15849,0.160595931968357,0.0916289648620533,0.184897053969166,29.7071767766587,197.662862500949
70,0.12589,0.176395727132181,0.101621101666294,0.203573821633239,29.9461282892595,206.680497478182
71,0.1,0.195643936554486,0.110549730718909,0.224717139694681,29.4688693878692,217.30002645137

File: tutorials/data/eis/NCA_2_Pristine_25C.txt
Index,Frequency (Hz),Z' (Ω),-Z'' (Ω),Z (Ω),-Phase (°),Time (s)
1,1000000,1.31927098624202,-1.34036283455562,1.88070424665814,-45.4543665177257,18.9320279522012
2,794330,0.976075916532552,-1.24774028237348,1.58416539764392,-51.9648197402919,20.7842629475248
3,630960,0.731995041502886,-1.10078803617835,1.32194971212153,-56.3771405654411,22.6436789428302
4,501190,0.546813090746826,-0.950947009344211,1.09695249249582,-60.1002577465799,26.0319129342757
5,398110,0.412476278762641,-0.806436679138453,0.9058017432097,-62.9111616642037,30.6220339226868
6,316230,0.316071425930297,-0.673949580927999,0.744385104581383,-64.8741841785049,33.7289439148426
7,251190,0.246868436649083,-0.558092309881366,0.61025490687276,-66.1381148267424,36.8639039069276
8,199530,0.200326384087528,-0.460822272331193,0.502481668161206,-66.5046891139378,40.0795888988088
9,158490,0.165614332734359,-0.379365513677584,0.413939971704719,-66.4160305264838,41.8099288944401
10,125890,0.140164152621106,-0.311634985303376,0.341705068363096,-65.78320144409,43.5108968901455
11,100000,0.121202597153831,-0.255699983200127,0.282970936609008,-64.6389009101193,46.7058048820792
12,79433,0.107056551778427,-0.209599144548938,0.23535697710995,-62.9435054433542,48.3398798779535
13,63096,0.0962671781028195,-0.171546615239433,0.196711999583111,-60.7000743278905,50.1576158733642
14,50119,0.0879611336472092,-0.140155403822211,0.165471140242247,-57.8877348197132,51.9892398687398
15,39811,0.0816105002629687,-0.114399990650013,0.140526266633306,-54.4967537015048,53.8405898640656
16,31623,0.076737230597759,-0.0932508474084195,0.120765570847829,-50.5486296517956,55.6601368594717
17,25119,0.0729531014589875,-0.0758345268613309,0.105228467995915,-46.1094529967606,57.4078208550592
18,19953,0.0697090389608175,-0.0612811998874737,0.0928155998336987,-41.3186955003425,59.1285188507148
19,15849,0.0674877851343513,-0.0495441422601614,0.0837211035201727,-36.283142218414,60.8678558463234
20,12589,0.0657596440287716,-0.0398315004329274,0.0768822424850437,-31.2038530177786,62.6848638417359
21,10000,0.0645729364333132,-0.0318713029252508,0.07201002756404,-26.2695919127963,65.9248648335557
22,7943.3,0.063768429404464,-0.0252979166091989,0.068603186321614,-21.6389889349174,67.565312829414
23,6309.6,0.063280536490764,-0.0199007158487338,0.0663359991999137,-17.4575271483718,69.2755368250961
24,5011.9,0.062701284251152,-0.0154020331342874,0.0645652667570842,-13.8009657047406,71.0010508207396
25,3981.1,0.0626170676045752,-0.0118020803854461,0.0637195908400271,-10.6739022019627,72.7272248163814
26,3162.3,0.0626858152383609,-0.00886415858684942,0.0633094364178891,-8.04861172355283,74.423781812098
27,2511.9,0.0628275021945285,-0.00643560571603332,0.0631562510994417,-5.84857661400704,76.2470578074947
28,1995.3,0.0630257479952063,-0.00444371783111055,0.0631822090348049,-4.03304433020589,77.9734718031359
29,1584.9,0.0633251444274926,-0.00281141267879238,0.0633875221002783,-2.54206088266358,79.6898167988026
30,1258.9,0.0636612599599608,-0.00146781668573661,0.0636781791943884,-1.32081588154876,81.3868057945181
31,1000,0.0642452414621412,-0.000298305629325045,0.0642459340096889,-0.266035745965185,83.1027567901857
32,794.33,0.0647250697463405,0.000603195311955122,0.0647278803781879,0.533943729292119,84.9456727855328
33,630.96,0.0649784494168858,0.00133919944584237,0.0649922483360787,1.18069322077523,86.6473517812365
34,501.19,0.0655069185556004,0.00196119244811392,0.0655362697631518,1.71484932892679,88.3743657768762
35,398.11,0.0660590008026087,0.00248140075133365,0.066105589300208,2.15121294079549,90.0713927725916
36,316.23,0.0666655247884897,0.00291968819631059,0.0667294295981047,2.50772761254558,91.8285677681552
37,251.19,0.0673166480487575,0.0032867054043627,0.0673968362531607,2.79522124724208,93.6139907636474
38,199.53,0.0679278731389318,0.00359662810124352,0.0680230231824304,3.03085247586495,95.3300667593147
39,158.49,0.0686252231708809,0.00386427012525052,0.068733935132903,3.22290831345925,97.0724997549155
40,125.89,0.0692853401052174,0.0040984711576695,0.0694064537296489,3.38530168001647,98.8851917503389
41,100,0.069979281536681,0.00431443179428969,0.0701121541966701,3.52799044930402,100.658143745863
42,79.433,0.0706645394640355,0.0044983920245499,0.070807574937084,3.64244316266699,102.480451741262
43,63.096,0.0713673244139443,0.0046687128048112,0.071519870478483,3.74284633886952,104.385589736452
44,50.119,0.0720240145764987,0.00482540812536627,0.072185478036043,3.8329294340094,106.445430731251
45,39.811,0.0727779480816525,0.00497836943044053,0.0729480218317238,3.91321696894862,108.38282072636
46,31.623,0.0735109744533307,0.0051265364345516,0.0736895158139408,3.9892561660227,110.408235721246
47,25.119,0.0742122812228,0.00527085288518354,0.0743992242864749,4.06255341342929,112.477752716021
48,19.953,0.0749215853399448,0.00541084061643905,0.075116716821405,4.1307324024932,114.749794710285
49,15.849,0.0756263857104256,0.00558852429084229,0.0758325907467983,4.22627524908346,117.10824870433
50,12.589,0.0762489332429441,0.00581140417616227,0.0764700741413637,4.3584405343935,119.572789698108
51,10,0.0768636611928956,0.0061281481600882,0.0771075652050318,4.55840756626054,122.256077691333
52,7.9433,0.0774252807719664,0.00656741334879222,0.0777033140909172,4.84837120700168,124.975167684468
53,6.3096,0.0780013666721008,0.00717905671626632,0.0783310414717619,5.25854981298393,127.788827677364
54,5.0119,0.0785278392829337,0.00799510311500585,0.0789337900791913,5.81338593261153,130.589555670293
55,3.9811,0.079133642788209,0.00906928532889598,0.0796516500601764,6.53798345696228,133.405759663183
56,3.1623,0.0798015405794123,0.0104560228325804,0.0804836274798982,7.46467504176521,136.363950655714
57,2.5119,0.0806234514809491,0.0121981940223566,0.081541013398829,8.60350394402785,139.361118648147
58,1.9953,0.081607047496792,0.0143527356517346,0.0828595873863263,9.97494784746387,142.434604640387
59,1.5849,0.0828741502516197,0.0169469316678171,0.0845891439422441,11.5570788448661,145.561179632493
60,1.2589,0.0844688749636559,0.0200805293846147,0.0868229145905165,13.3725276699594,148.841390624212
61,1,0.0865928479003176,0.0237117342047745,0.0897806641013833,15.313918758134,152.491709614995
62,0.79433,0.0893248492195206,0.0279470220710741,0.0935946832396542,17.3733105517105,156.231644605553
63,0.63096,0.0928775303255232,0.0327080962674551,0.0984685492977813,19.4004142314341,160.120165595735
64,0.50119,0.0975147964562152,0.0378844083035693,0.104615313986092,21.2311023516831,164.337770585087
65,0.39811,0.103946434181924,0.0436589336503767,0.11274290960688,22.7830763631836,169.045487573201
66,0.31623,0.111197327816283,0.0491371696008955,0.121570173767537,23.8402346049503,174.257482560042
67,0.25119,0.120022186377082,0.0538971125325049,0.131568324311274,24.1829211268652,180.069052545369
68,0.19953,0.130200354307546,0.0581888785931047,0.142611632953744,24.0807261219628,186.670613528702
69,0.15849,0.141081946445253,0.0612985923936525,0.153823382625089,23.484429282186,194.41460350915
70,0.12589,0.152660097061245,0.0624937673692007,0.164956285708501,22.262496663168,203.418622486417
71,0.1,0.163754041020784,0.0626849737271216,0.175341928476353,20.946823596599,214.064515459539

File: tutorials/data/eis/NCA_2_Pristine_35C.txt
Index,Frequency (Hz),Z' (Ω),-Z'' (Ω),Z (Ω),-Phase (°),Time (s)
1,1000000,1.40826971425667,-1.37401156441031,1.96751908941841,-44.2945543540437,19.049355951905
2,794330,1.05449277142452,-1.28327367803612,1.66094742172259,-50.5893405346846,20.9250239471694
3,630960,0.803738352387056,-1.14336589091201,1.39759826116051,-54.8943871052917,24.3486909385255
4,501190,0.608242236170761,-0.994567844590339,1.16581465737701,-58.5515307199605,27.6847909301026
5,398110,0.464620981439072,-0.850353937622897,0.969006953341498,-61.3484515794004,32.2856079184867
6,316230,0.359640144917261,-0.717481535479005,0.802571359811338,-63.3775205304017,35.4258309105584
7,251190,0.281894755686873,-0.599610024351307,0.66256836219845,-64.8203675636633,38.5412739026926
8,199530,0.227804354295595,-0.499561921475681,0.54905094228542,-65.4866231857293,40.2896038982785
9,158490,0.18613560697181,-0.414673029191494,0.454532930953978,-65.8259664984876,42.1117488936781
10,125890,0.154788975347894,-0.342837426672479,0.376161040003691,-65.7011186817456,43.8191648893672
11,100000,0.131183729214671,-0.28233147551667,0.311320145313611,-65.078328408609,47.0760868811443
12,79433,0.113581227938944,-0.231519008255145,0.257879325506262,-63.8678294759106,48.79280787681
13,63096,0.100479715764801,-0.18908759290885,0.214126810727284,-62.0141614920843,50.6185338722005
14,50119,0.0909108433309316,-0.154082398004898,0.178902674127809,-59.4587804563504,52.5199818673998
15,39811,0.0839034140646807,-0.125247453812831,0.150753797890158,-56.1818236905645,54.3506918627777
16,31623,0.0787252628948635,-0.10160601234571,0.128535787867279,-52.2311497891348,56.0684558584408
17,25119,0.074894250206971,-0.0823231523230039,0.111293531359468,-47.7053517145956,57.8959378538268
18,19953,0.0720130025664993,-0.0665873931356749,0.0980803418797444,-42.7582612386556,59.6395938494245
19,15849,0.0694750603099614,-0.0534914627019011,0.0876819285090243,-37.5940273644258,61.4525908448471
20,12589,0.0678418318619887,-0.0429889178080285,0.0803153858528723,-32.3609581992742,63.2598948402841
21,10000,0.0666515811486135,-0.0343603641952013,0.0749871182086435,-27.2721064832351,66.5320378320228
22,7943.3,0.0658587197390814,-0.0273097346064871,0.0712965116253778,-22.5223921905804,68.1429838279555
23,6309.6,0.0654053643546331,-0.0215742507332918,0.0688716921606058,-18.2553693853713,69.8653898236068
24,5011.9,0.0648221225304891,-0.0168169230587675,0.0669680257326006,-14.5437205102285,71.6741018190403
25,3981.1,0.0647725110538881,-0.013047860162627,0.0660736319801593,-11.3893157901373,73.38131781473
26,3162.3,0.0647881856453279,-0.00997755493043381,0.065551968708829,-8.75492359737329,75.0923368104101
27,2511.9,0.0648779590685023,-0.00746869790956526,0.0653064393559977,-6.56693609430281,76.9134508058122
28,1995.3,0.0650455817411557,-0.00543785416635054,0.0652724900856392,-4.77885293847367,78.6286148014818
29,1584.9,0.0652269763005707,-0.00379580625584565,0.0653373291652416,-3.33050348230426,80.3144187972256
30,1258.9,0.0654986986473532,-0.00247259524092839,0.0655453526325265,-2.16190604161079,82.0199117929196
31,1000,0.0660133527030141,-0.00134378844128899,0.0660270285751789,-1.16616973546629,83.7509527885492
32,794.33,0.0663821626778873,-0.000502718597600719,0.0663840662191001,-0.433898236138586,85.5739837839465
33,630.96,0.0664303265887864,0.000165593799959775,0.0664305329799439,0.142823416454077,87.2853667796256
34,501.19,0.0668181001821651,0.000711491438492572,0.0668218881207416,0.610072957245125,89.008150775276
35,398.11,0.0672310179241195,0.00115439180970166,0.0672409279498996,0.98370189336612,90.7662977708371
36,316.23,0.0676347028494813,0.00151447424761689,0.0676516567556503,1.28275102290181,92.509104766437
37,251.19,0.0680483629323508,0.00181403546828938,0.0680725379463198,1.52703109036422,94.2646357620047
38,199.53,0.0684328252053486,0.00206803283158506,0.068464065942495,1.73094567786694,95.9962947576327
39,158.49,0.0688714836296466,0.00228341225226674,0.0689093261385023,1.89892786000446,97.7681447531592
40,125.89,0.0693255024420696,0.00246938879985034,0.0693694685714848,2.04002506753085,99.5597927486357
41,100,0.0697661175930851,0.00263573602747655,0.0698158883666083,2.16358267322193,101.333807744157
42,79.433,0.0701865284411228,0.00276019712315793,0.0702407820484313,2.25208733757593,103.172735739514
43,63.096,0.0706297871596704,0.00286259483092754,0.0706877732241326,2.32090299707067,105.03564973481
44,50.119,0.0710966799651935,0.00295413740145353,0.0711580271639104,2.37932767080803,107.109512729574
45,39.811,0.0714541460112085,0.00303537856559993,0.07151858852933,2.43246740731069,109.073130724617
46,31.623,0.0719196845393679,0.00312963347289009,0.0719877463872625,2.49169242983167,111.096488719508
47,25.119,0.0723012755424083,0.0032439929291706,0.0723740142259897,2.56900765446916,113.181082714245
48,19.953,0.072625710575196,0.00338029864226349,0.0727043345025799,2.66485750235386,115.475937708451
49,15.849,0.0730129912574595,0.00358546799553858,0.0731009745017731,2.81138032968988,117.816568702542
50,12.589,0.073341096557728,0.00386332015274916,0.0734427783168135,3.01532915143126,120.274289696337
51,10,0.0736956699422407,0.00423709414771385,0.0738173742085985,3.29056839825571,123.005255689442
52,7.9433,0.0740773658834767,0.00473246808996856,0.0742283799530681,3.6554007917962,125.704862682626
53,6.3096,0.0744647310105333,0.00537122121466077,0.0746581956774198,4.12566103659021,128.515561675529
54,5.0119,0.0749157642418171,0.00618130937976918,0.0751703420078953,4.71679766562333,131.285808668535
55,3.9811,0.0754796882372439,0.00717884250921917,0.0758203080722025,5.43303554873776,134.111278661402
56,3.1623,0.0761686933146185,0.00839143370269638,0.0766295373915513,6.28686920029955,136.961352654206
57,2.5119,0.0770430885496959,0.0098369735118673,0.0776685492406641,7.27623841687966,139.90247764678
58,1.9953,0.0781794163464625,0.0115160544943109,0.0790230387380127,8.37957398042808,142.973526639027
59,1.5849,0.0796913858966798,0.0134170566362828,0.0808129593253134,9.55684512917939,146.099949631133
60,1.2589,0.08153388551486,0.0155220823332755,0.0829982501448752,10.7787496718655,149.43623862271
61,1,0.0839181981603236,0.0177267777580913,0.085770056734038,11.9277411212492,153.07993461351
62,0.79433,0.0869013111042504,0.0199168875960561,0.0891544742744392,12.908663890299,156.731267604292
63,0.63096,0.0904306973393522,0.0219644222970602,0.0930599101016389,13.652023474647,160.634115594438
64,0.50119,0.0945176624285378,0.0237406395554704,0.0974536119261764,14.0996828026234,164.873242583735
65,0.39811,0.0990042498511439,0.0249663028802812,0.102103661874086,14.1534200898283,169.570281571876
66,0.31623,0.104201802455689,0.0257288809710984,0.107331220765625,13.8697076137802,174.772682558741
67,0.25119,0.108918824213156,0.0259428611356934,0.111965808673373,13.3973801498118,180.59947254403
68,0.19953,0.113477466972903,0.0253366721420983,0.116271589246138,12.5862715551419,187.284729527152
69,0.15849,0.117643139323242,0.0245149495969024,0.120170258315302,11.7710719047073,194.981687507719
70,0.12589,0.121390154558198,0.0235847741774388,0.123660063062672,10.9949598681631,203.913984485167
71,0.1,0.124999374339889,0.0225707996644286,0.127020803740393,10.2354544861193,214.494917458452

File: tutorials/data/eis/NCA_2_Pristine_5C.txt
Index,Frequency (Hz),Z' (Ω),-Z'' (Ω),Z (Ω),-Phase (°),Time (s)
1,1000000,1.37887124169018,-1.47310115523746,2.01774946777893,-46.8923791227026,18.9894039520564
2,794330,1.00646674772633,-1.35812345197169,1.69040664488587,-53.4589052926918,20.9660359470658
3,630960,0.746603737304743,-1.19009631186684,1.40490084065619,-57.8980056055838,24.3813109384431
4,501190,0.551153573275958,-1.02015659606831,1.15952134169085,-61.61925735138,27.7113189300356
5,398110,0.411636772100461,-0.859792398225981,0.953251173716808,-64.4166259471741,32.3328509183674
6,316230,0.312874933711661,-0.715232377388657,0.780671555655838,-66.3732601679627,35.4413409105192
7,251190,0.242441461841444,-0.589335942822034,0.637255612703216,-67.6386773568709,38.5406029026943
8,199530,0.19571079712973,-0.484755559610383,0.522772100141476,-68.0145480261178,41.7589418945688
9,158490,0.161136799359531,-0.397397846078988,0.428824108669339,-67.9284396798063,43.4729698902413
10,125890,0.13610198717185,-0.325144851232365,0.352481099060706,-67.2863613296348,45.1952948858928
11,100000,0.117620790425995,-0.265619097877966,0.290496394982692,-66.1153980481168,48.4124118777704
12,79433,0.103990851923486,-0.216766906768327,0.240420442462119,-64.3712969950313,50.0411328736583
13,63096,0.0937443031097882,-0.176656077090201,0.199988409510249,-62.0468986918855,51.8936188689812
14,50119,0.0859954642655011,-0.143746697686238,0.167506217705307,-59.1103194151506,53.7048908644082
15,39811,0.0801395337004335,-0.116858633283479,0.141697865314215,-55.5583763786079,55.5057568598614
16,31623,0.075636093774139,-0.0948450989729614,0.12131121745577,-51.4287001986805,57.2429478554755
17,25119,0.0722182330486934,-0.0768836978130451,0.105482587065748,-46.7922252873942,58.9748938511027
18,19953,0.0692213670870389,-0.061891427560723,0.0928555139283759,-41.8001758780716,60.7916718465158
19,15849,0.0672051753939061,-0.0498479831819802,0.083674112048092,-36.5653754538377,62.5179018421575
20,12589,0.065669377860775,-0.0399185480886156,0.0768502288228497,-31.2942287154366,64.260045837759
21,10000,0.0646818241277189,-0.0317594644178205,0.0720583232707782,-26.1515298997688,67.3798668298822
22,7943.3,0.0639461678490499,-0.0249952628680105,0.0686576692614875,-21.3495225564392,68.994769825805
23,6309.6,0.0635635353380141,-0.0194351417331734,0.0664683966923793,-17.0014992661914,70.7259148214342
24,5011.9,0.0630664036373376,-0.014773125646889,0.064773578788935,-13.1836669732678,72.5426948168473
25,3981.1,0.0631151079198486,-0.0110206863085974,0.064070058330289,-9.90470129420731,74.26852481249
26,3162.3,0.0632838987353074,-0.0079171724763865,0.0637772173990172,-7.13097572126326,75.9737278081848
27,2511.9,0.0635399715798253,-0.00532482480187838,0.0637626987159084,-4.79035115983406,77.7100088038011
28,1995.3,0.0638991969828364,-0.00315859652257158,0.06397721553056,-2.82988011889073,79.4204927994825
29,1584.9,0.064353167128094,-0.00133562057023947,0.0643670257330882,-1.1889770178712,81.0906287952658
30,1258.9,0.064860843328752,0.000219256927051424,0.0648612139180032,0.193683092187712,82.7914747909716
31,1000,0.0657193794714239,0.00160945001165227,0.0657390840174171,1.40287789105749,84.5131137866249
32,794.33,0.0664379705529462,0.00278809472650175,0.0664964465471509,2.40302920826311,86.3292837820395
33,630.96,0.0669037428175213,0.00382146834584573,0.0670127929824696,3.26911987388825,88.0286797777489
34,501.19,0.0677486182755395,0.00478912827098866,0.0679176783160375,4.04349422052372,89.7906517733004
35,398.11,0.0686870073113559,0.00569245426474394,0.06892248551051,4.73757659966803,91.4913547690065
36,316.23,0.0697063624471179,0.00655107212572773,0.0700135237765209,5.36894353221345,93.2178697646475
37,251.19,0.0708758457459612,0.00738622977359721,0.0712596793458521,5.94952544532812,94.9740687602135
38,199.53,0.0720611322719742,0.00818817209637921,0.0725248436509786,6.48260826067004,96.7367647557631
39,158.49,0.0733899656890091,0.00898115476062659,0.0739374614432242,6.97692565581534,98.4972107513184
40,125.89,0.0748212753109433,0.00975669765130879,0.0754547307212413,7.42945092717964,100.275650746828
41,100,0.076344692938995,0.0105223299022015,0.0770664101053124,7.8474416061639,102.052401742342
42,79.433,0.0779944250691141,0.0112562864964804,0.0788025020386567,8.21231903038126,103.870319737753
43,63.096,0.0797314774195478,0.0119768254564204,0.0806260059752275,8.54278575046514,105.742130733027
44,50.119,0.0815316257194796,0.0126783764208085,0.0825114975087049,8.83884978439477,107.820558727779
45,39.811,0.0835028261113323,0.0133813408374149,0.084568210641981,9.10425144604344,109.799650722783
46,31.623,0.0855543584801971,0.0140628654564766,0.0867024361814882,9.33443460576582,111.837611717637
47,25.119,0.0876909124194879,0.0147261473962651,0.0889188143088898,9.53287011929359,113.829003712609
48,19.953,0.089855119093274,0.0153457914333408,0.0911561064437378,9.69168219375861,116.140594706773
49,15.849,0.0921640870694446,0.0159745066612558,0.0935382478369927,9.83320077602743,118.484524700855
50,12.589,0.0944959360581503,0.0165867397379892,0.0959406163553362,9.95562967274556,120.95433569462
51,10,0.0968616255187611,0.0172359834506986,0.0983831978726523,10.0898517703344,123.656252687798
52,7.9433,0.0991843258076767,0.0179247005715818,0.100790998489469,10.2439881047035,126.355913680982
53,6.3096,0.102054126371488,0.0188010890550346,0.103771506971341,10.4383684326008,129.191446673823
54,5.0119,0.104463362137378,0.0197318271032336,0.106310578165471,10.6964359055201,131.982461666776
55,3.9811,0.106858916814492,0.0208215306860144,0.108868564070971,11.0259657770181,134.805394659649
56,3.1623,0.109235713032574,0.0221457182666633,0.111457946505762,11.4604370921031,137.736333652249
57,2.5119,0.111694502024587,0.0238414771994062,0.114210672958224,12.049108711159,140.727753644697
58,1.9953,0.113944068855275,0.0259214382941318,0.116855345579619,12.8162473042591,143.788909636968
59,1.5849,0.116409465281739,0.0286115225595847,0.119874029006946,13.8086407321758,146.972346628931
60,1.2589,0.118674622482486,0.0320903323483857,0.122936794539269,15.1312554824675,150.300709620527
61,1,0.121234156136677,0.0364056660003941,0.126582357108344,16.7146001051658,153.974597611252
62,0.79433,0.124320214182613,0.041952346656933,0.131207907705421,18.6471697731528,157.606524602082
63,0.63096,0.127405524497663,0.0487985518936651,0.136431178032894,20.9577167707585,161.517596592207
64,0.50119,0.131061336715089,0.0575524447665259,0.143141041913736,23.7075283439702,165.743213581539
65,0.39811,0.135973714939541,0.0676653293645384,0.151879715408184,26.4565618408757,170.42412356972
66,0.31623,0.142209483929464,0.0802642864093189,0.163296947284025,29.440765817537,175.568549556732
67,0.25119,0.149402537676904,0.0953376262815992,0.177229741435541,32.5430013171581,181.391303542031
68,0.19953,0.160139232173456,0.112211892597344,0.195540488189484,35.0194885759645,188.013355525312
69,0.15849,0.173539041932121,0.132063585931796,0.218074734446436,37.2712132166102,195.708226505884
70,0.12589,0.189405301481633,0.154528829743708,0.244445346552779,39.2097423054559,204.643297483325
71,0.1,0.21079371395113,0.181095750089482,0.277902249976108,40.6663241819585,215.24858145655

File: tutorials/data/eis/NCA_3_Pristine_15C.txt
Index,Frequency (Hz),Z' (Ω),-Z'' (Ω),Z (Ω),-Phase (°),Time (s)
1,1000000,1.22587643828855,-1.19883740945789,1.71463820564769,-44.3610965587461,14.3206469638438
2,794330,0.912430981606195,-1.12460978680001,1.44819800744277,-50.9465029554773,16.1837759591399
3,630960,0.688016582263619,-0.997857166288237,1.2120584729222,-55.4139677403004,19.6180159504693
4,501190,0.515780035479087,-0.864278623823123,1.00648228230625,-59.1722958191962,23.1792199414781
5,398110,0.390716392390029,-0.733711794007866,0.831259463674562,-61.9637946064233,27.9160959295186
6,316230,0.30148225226412,-0.614159271861068,0.684166032219639,-63.85422005981,32.422139918142
7,251190,0.237026986546981,-0.508473406853808,0.56100534563323,-65.007225092438,35.572515910188
8,199530,0.193991510406016,-0.41973604786703,0.462397076103041,-65.1948001251206,37.3687979056529
9,158490,0.161805247393617,-0.345239239071538,0.381275583113847,-64.8886546741026,39.2972229007841
10,125890,0.138385207481964,-0.283275646573878,0.315270610098174,-63.9636655741688,41.0404128963829
11,100000,0.121075886880691,-0.23197759169661,0.261673409870596,-62.4386274915663,44.2524498882733
12,79433,0.108244727502542,-0.189310138342691,0.218071661413005,-60.2397192775252,45.9829798839041
13,63096,0.0988651229498869,-0.154377677076439,0.183321520055376,-57.3640646203843,47.8512148791873
14,50119,0.0917976176704374,-0.125480857174686,0.155474268376673,-53.8120400810321,49.6580408746255
15,39811,0.0865945074219686,-0.101897294070044,0.133722351364499,-49.6414026863033,51.4817088700212
16,31623,0.0826861112377314,-0.0826388579362771,0.116902411577481,-44.9836236795858,53.2137088656483
17,25119,0.079752885748537,-0.0669634899571666,0.1041375617751,-40.0180697635507,54.9711198612113
18,19953,0.0770734604234323,-0.0539157222884289,0.0940596800522167,-34.9742048501068,56.6972128568533
19,15849,0.0753188243263145,-0.0434599922419758,0.0869580141422906,-29.9855341762851,58.5322868522202
20,12589,0.0739776399211653,-0.0348549614765076,0.0817775002542534,-25.2277203891149,60.3928708475227
21,10000,0.0730858713387217,-0.0277404798746626,0.0781733894174785,-20.7847631468514,63.5358758395873
22,7943.3,0.0724355106255094,-0.0218770481654664,0.075667089517256,-16.8054208258157,65.1661418354713
23,6309.6,0.0720899619949029,-0.0170522156374987,0.0740792864340248,-13.3081823474422,66.9062778310779
24,5011.9,0.0715664817959688,-0.0130098143751827,0.0727393743905558,-10.3030847645313,68.6467818266835
25,3981.1,0.0715931811240223,-0.00975486007428163,0.0722546945085638,-7.75900108219017,70.3632248223499
26,3162.3,0.0717218245365961,-0.00705510253439864,0.0720679858649397,-5.61797369463683,72.0805258180142
27,2511.9,0.0719157298174019,-0.00481169540010366,0.0720765191154021,-3.82780730060356,73.8440128135618
28,1995.3,0.0722254055722893,-0.0029537925564027,0.0722857807632175,-2.34191260046789,75.5812808091756
29,1584.9,0.0726020033789816,-0.00140303786465917,0.0726155590069465,-1.10710640820263,77.2827688048798
30,1258.9,0.0730427629063579,-9.7361144719093E-05,0.0730428277942942,-0.076371417992439,78.987785800575
31,1000,0.0738172496557743,0.00105437584874171,0.073824779411613,0.818334177237922,80.737662796157
32,794.33,0.0743720953244485,0.00200015666338175,0.074398986482525,1.54053636835639,82.5642097915454
33,630.96,0.0750655690040379,0.00282682551968424,0.0751187765636443,2.15663021407037,84.2901597871878
34,501.19,0.0754160295083821,0.00353222102796804,0.0754987025862006,2.68157271088642,86.0904467826425
35,398.11,0.0761465026907299,0.00418538686127924,0.0762614406840567,3.14609254601149,87.7972677783332
36,316.23,0.0769703159324833,0.00477853638092308,0.077118505850996,3.55252567686933,89.5308247739564
37,251.19,0.0778969447756178,0.00532395254550186,0.078078668508642,3.90986286109477,91.3017287694853
38,199.53,0.0788222477902416,0.00582021824556413,0.0790368375324585,4.22304434802441,93.0880017649754
39,158.49,0.0798700704439282,0.00627730650986275,0.0801163699236106,4.49386550236957,94.880820760449
40,125.89,0.0808677443606925,0.00668854132614972,0.0811438763127442,4.72815082507537,96.676625755915
41,100,0.0819791704037889,0.00706954184180539,0.0822834296924144,4.92875550631871,98.4738507513774
42,79.433,0.0831103449560132,0.00740102357557848,0.0834392269180017,5.08879874302836,100.296242746776
43,63.096,0.0842353718372068,0.00770125473498288,0.0845866844902056,5.22376885728203,102.169901742046
44,50.119,0.0854210461362668,0.00798150529938966,0.085793120644131,5.33805983495188,104.249395736796
45,39.811,0.0866322189406387,0.00825643757543028,0.0870247672792966,5.44410072800553,106.260456731718
46,31.623,0.0878784915900486,0.00853164681441403,0.0882916659799108,5.54515869313445,108.309523726545
47,25.119,0.0890472628991734,0.00879850909696642,0.0894808850658279,5.64291839759157,110.308601721498
48,19.953,0.090308591679464,0.00907040999666547,0.0907629553762755,5.73543641658762,112.657629715567
49,15.849,0.0916561883969299,0.00937030691876214,0.0921339216749472,5.8372519150962,115.003972709643
50,12.589,0.0929413105127082,0.00968439838677314,0.0934445010256536,5.94869985589325,117.478750703395
51,10,0.0942239367137621,0.01003441868113,0.0947567401724398,6.07882722867743,120.217282696481
52,7.9433,0.0954824939095709,0.0104452304116118,0.096052118568738,6.24300104977937,122.942219689601
53,6.3096,0.0966900637410303,0.0109616457972425,0.0973094348191824,6.46794385162001,125.801678682381
54,5.0119,0.0978497560047091,0.0116293053897511,0.0985383960394586,6.77773006086606,128.671637675135
55,3.9811,0.0989466042491889,0.0125182029743483,0.0997353292377009,7.21045282989747,131.518183667949
56,3.1623,0.100100435242468,0.0137250950531017,0.101037000004692,7.80732687242581,134.465253660508
57,2.5119,0.101756683786702,0.0153743214646847,0.102911575907505,8.59178117667246,137.488445652875
58,1.9953,0.102962843449386,0.0174322197198296,0.104428106444306,9.60939046779846,140.596815645027
59,1.5849,0.104384978192552,0.0200309623825939,0.106289525007088,10.8627267632706,143.769541637017
60,1.2589,0.10592813241619,0.0232912924928503,0.108458533749859,12.4007646938594,147.035198628772
61,1,0.107896967346944,0.0273333108794465,0.111305280406187,14.215560304155,150.702437619513
62,0.79433,0.110451992343595,0.0320382634428488,0.115004751802275,16.1755972783041,154.339877610329
63,0.63096,0.113549527318412,0.0377491412017546,0.119659904795654,18.3892052494233,158.252489600451
64,0.50119,0.117690275644955,0.0447542046711426,0.125912429160635,20.8203602296457,162.508849589705
65,0.39811,0.122783991034468,0.0523727673827349,0.133487135026857,23.1003778474987,167.199961577861
66,0.31623,0.12973491488117,0.0610592155667729,0.143385410502094,25.2038320542447,172.359115564835
67,0.25119,0.13851184972763,0.0708962279817149,0.15560143847987,27.1052884741984,178.210921550061
68,0.19953,0.149405475017311,0.0802081891473277,0.169574023869937,28.2290856060587,184.834424533338
69,0.15849,0.162702916383231,0.0898021418325347,0.185840425304398,28.8960340801788,192.478845514038
70,0.12589,0.178316152019479,0.0993516699363689,0.20412595227011,29.1250586999335,201.430031491438
71,0.1,0.197317307148,0.106910726103479,0.224419301879565,28.4497796016098,212.054456464614

File: tutorials/data/eis/NCA_3_Pristine_25C.txt
Index,Frequency (Hz),Z' (Ω),-Z'' (Ω),Z (Ω),-Phase (°),Time (s)
1,1000000,1.22673570533905,-1.18250689378431,1.70387882333255,-43.9482837411277,19.2295389514501
2,794330,0.91679143485254,-1.11198695246403,1.44118753723075,-50.4957012974253,21.1224859466708
3,630960,0.694613436002308,-0.990328490293189,1.20964389146613,-54.9542952995982,24.5157849381036
4,501190,0.521824116407749,-0.859512521545881,1.00551587911822,-58.7373774467798,27.8414049297072
5,398110,0.396244985995684,-0.731533352598936,0.831956209719814,-61.5572074239067,32.4592919180482
6,316230,0.306071718716781,-0.613187762859103,0.685331401234757,-63.4739944933529,36.9245429067745
7,251190,0.240974682741499,-0.508588765762919,0.562788886157691,-64.6479158691423,40.0362768989181
8,199530,0.197258617967364,-0.420478311897819,0.464449107156891,-64.8673590951096,41.7615108945623
9,158490,0.16443349140158,-0.346261727625692,0.383321740986397,-64.5977944273918,43.606549889904
10,125890,0.140496781192667,-0.28435463526273,0.317170150110159,-63.7064832356818,45.3084538856072
11,100000,0.122759880004793,-0.233028021637461,0.263385738047944,-62.2196003391546,48.5543158774121
12,79433,0.109725286132436,-0.190581320138146,0.219911068394575,-60.0692451748818,50.1983088732615
13,63096,0.0999842230248154,-0.155444166441087,0.184823520511975,-57.2502149939316,52.0055538686986
14,50119,0.0927955573942187,-0.126675419111974,0.157027632215792,-53.7755125585542,53.8239848641075
15,39811,0.087333311936521,-0.102983982383936,0.135028915427239,-49.7011185635575,55.6723058594409
16,31623,0.0832508643573047,-0.0836831134643894,0.118040543438821,-45.1483580185896,57.4945348548403
17,25119,0.0801150996948766,-0.0678976836814917,0.105016782698919,-40.281332927914,59.307097850264
18,19953,0.077327079131999,-0.0547799304458219,0.0947645395004667,-35.3144612138497,61.0448558458766
19,15849,0.075445383258176,-0.044224948411511,0.0874519977872082,-30.3781902641501,62.8641488412833
20,12589,0.0740103384339385,-0.0355302681326506,0.0820970775891819,-25.6443440306902,64.5960168369107
21,10000,0.0731091936722808,-0.0283739766587125,0.0784221700212397,-21.2114362216868,67.8157398287817
22,7943.3,0.0724059927675751,-0.0224535660528839,0.0758075881238109,-17.229000909482,69.4555628246416
23,6309.6,0.0720137150451526,-0.0175976168504751,0.0741326599645566,-13.7319620644131,71.2187948201898
24,5011.9,0.0714426141368216,-0.0135439622553986,0.0727151017896451,-10.7346400190203,72.9511498158161
25,3981.1,0.0714487960721246,-0.010303998172784,0.0721879687932885,-8.20633920471058,74.6921458114205
26,3162.3,0.071521851126812,-0.00763091405505205,0.0719277834909533,-6.09004625664478,76.3986538071119
27,2511.9,0.0716975495451334,-0.0054308722865621,0.0719029414180658,-4.33170990602414,78.1919468025843
28,1995.3,0.0719185866261701,-0.00362346993552923,0.0720098093087297,-2.88429101751592,79.9293507981978
29,1584.9,0.0722561909237171,-0.00214156762878788,0.0722879204204502,-1.6976659702666,81.5680867940604
30,1258.9,0.0726203061704675,-0.000918736352061612,0.0726261175113818,-0.724823539178987,83.2607797897867
31,1000,0.0732939967863214,0.00013466194809018,0.0732941204923939,0.105268547811614,84.9817157854418
32,794.33,0.0737656513064591,0.000965859012449905,0.0737719743283182,0.750165989676671,86.7982037808556
33,630.96,0.0743152101138841,0.00166140430806399,0.0743337791219146,1.28070149657801,88.5233297765001
34,501.19,0.074561878590101,0.00222652388667214,0.0745951147696878,1.71042530040184,90.2575727721215
35,398.11,0.07513554283573,0.00271633673134903,0.0751846279664792,2.0704831928253,91.9535737678395
36,316.23,0.0757227593648246,0.00312769664115221,0.075787325933181,2.36523353772115,93.726630763363
37,251.19,0.0764237978928641,0.00347943215364269,0.0765029629000155,2.6067692412774,95.469391758963
38,199.53,0.0770646050437941,0.00377285205877802,0.0771569035356746,2.80279181533811,97.2063377545776
39,158.49,0.0777492518834283,0.00402864729867815,0.0778535559078064,2.96617954102012,98.9484667501791
40,125.89,0.078451919423593,0.00425381565546492,0.0785671598626081,3.1036493866656,100.770998745578
41,100,0.0791818512681665,0.00446628469722616,0.0793077125458219,3.22837100795379,102.534252741126
42,79.433,0.0798588930217925,0.0046418252536964,0.0799936831028047,3.32659363453112,104.359310736518
43,63.096,0.0805814010117171,0.00481406888498025,0.0807250732315586,3.41888301390143,106.227263731802
44,50.119,0.0813139309224507,0.00497531356914369,0.0814659997003191,3.50136222518111,108.296474726578
45,39.811,0.0820392915422669,0.00513225561418307,0.0821996679095869,3.57967353729322,110.243028721663
46,31.623,0.082782163251286,0.0052820091413877,0.082950504357311,3.65087259208932,112.30370471646
47,25.119,0.08354346095981,0.00542894053109822,0.0837196707138382,3.71804849606187,114.28833971145
48,19.953,0.084264527874866,0.00556821028158307,0.0844483014850743,3.78061570266552,116.563471705706
49,15.849,0.0850368854615259,0.0057412179470455,0.085230472675635,3.8624311722513,118.906176699791
50,12.589,0.0856776183921373,0.00595656296343659,0.0858844277834235,3.97697381903153,121.376155693555
51,10,0.0863242587738962,0.00626043746245905,0.086550971861002,4.14796226241837,124.065467686765
52,7.9433,0.0869570995654034,0.00669019339837751,0.0872140805864235,4.39948203872067,126.815484679822
53,6.3096,0.0875217910366523,0.00727588121606062,0.0878237004101606,4.75219830258576,129.616891672749
54,5.0119,0.0881363665106728,0.00807245968448546,0.0885052750239289,5.23315211671341,132.423019665664
55,3.9811,0.0887410215386385,0.00911838030750452,0.0892082606217238,5.86670720527503,135.234745658565
56,3.1623,0.0894734428653828,0.0104791339852656,0.0900850111132039,6.68005175745026,138.177608651135
57,2.5119,0.0902602925500208,0.0121898815375722,0.0910797102713628,7.6914040435449,141.185359643541
58,1.9953,0.0912459777299391,0.0142969578560672,0.0923592521398409,8.90503736806104,144.254004635794
59,1.5849,0.0926046326680877,0.0168423117775969,0.0941237560746767,10.307904402628,147.362849627945
60,1.2589,0.094234953075724,0.0199227467746961,0.0963179226324601,11.9374435260408,150.687065619552
61,1,0.0964003370316511,0.0234659567038142,0.0992153017625871,13.680973159571,154.399231610179
62,0.79433,0.099222757200829,0.0275964257924941,0.102988923011435,15.5426303060559,158.081763600882
63,0.63096,0.103348565999847,0.0323483006228276,0.108292837470488,17.3802207799522,161.950423591114
64,0.50119,0.107985306845397,0.0373378018931205,0.114258207340674,19.0737185726453,166.227343580316
65,0.39811,0.114046969264497,0.0425671571289827,0.121731976343361,20.4677033682383,170.947349568399
66,0.31623,0.121365395540717,0.04761021499459,0.130369827055902,21.4194922422237,176.114939555353
67,0.25119,0.129935849661787,0.0518660233207721,0.13990500134892,21.7602229538961,181.900612540745
68,0.19953,0.13976025439836,0.0556918419525475,0.150447698452193,21.7263551173159,188.553572523948
69,0.15849,0.150331734144979,0.0579867800415858,0.161127579733042,21.0928977347693,196.238038504547
70,0.12589,0.161082468546329,0.0589564312167591,0.171532569661844,20.102703491887,205.16410548201
71,0.1,0.171430055724435,0.0589149104184364,0.181271152352754,18.9661718769862,215.800800455155
